Repository: in-c0/Gyeol

# Gyeol

**A body-conformal personal computer that becomes a conventional smartphone when removed from the body.**

Gyeol is a LifeOS Studio R&D program exploring a daily-driver mobile computer that can transition between phone and forearm-worn forms while supporting local AI, world-facing perception, biometrics, cellular connectivity, and smart-home interaction.

This repository is the public research ledger. It publishes questions, baselines, benchmarks, experiments, failures, and reviewed results. Potentially patentable implementation details remain embargoed until an explicit IP decision is made.

## Program

- **Gyeol Armpad** — morphing smartphone / personal AI computer
- **Gyeol e-skin** — body-contact sensing and biometric interface
- **Gyeol Home** — local AI and smart-home edge infrastructure
- **Gyeol Research** — the research program that improves all of the above

## Research model

`main` must always describe a buildable system using validated technology. Research branches propose improvements. Moonshot branches may radically rebase the architecture, but are never prerequisites for the mainline product.

```text
idea -> hypothesis -> experiment -> evidence -> review -> merge | iterate | park | close
```

A result is not merged because it is interesting. It is merged when reproducible evidence shows that it improves the whole-system objective without unacceptable regressions.

See [ROADMAP.md](ROADMAP.md), [RESEARCH.md](RESEARCH.md), and [IP-POLICY.md](IP-POLICY.md).

# Moonshots

Moonshots run in parallel with mainline engineering. They are not product dependencies. A moonshot is merged only after evidence crosses a deliberately high threshold and the result improves the system objective vector.

## M1 — Semiconductor / compute

- **M1-H1:** Near-/in-sensor computation reduces sensory data movement by >90% for a defined perception workload.
- **M1-H2:** A new accelerator/device achieves >=10x lower joules per useful inference than the selected contemporary mobile-NPU baseline at equivalent task quality and latency.
- **M1-H3:** Useful computation can operate reliably in deformable device regions without relying entirely on rigid silicon islands.
- **M1-H4:** Nonvolatile compute materially lowers always-on standby energy for the personal-AI workload.

## M2 — Programmable / self-healing materials

- A thin structural material can transition between compliant and phone-rigid states with low energy, fast transition, and >=100k lifecycle.
- A user-replaceable or self-healing outer stack materially extends flexible-display service life.

## M3 — Flexible energy storage

- A conformal cell can meet practical safety, cycle-life, energy-density, and mechanical-fatigue requirements sufficiently to outperform segmented rigid cells at the system level.

## M4 — Ambient-pressure high-temperature superconductivity

This branch has an intentionally strict evidence ladder:

1. computationally plausible candidate near ambient pressure
2. independent theoretical reproduction
3. synthesis and structural characterization
4. reproducible zero-resistance transition
5. independent magnetic evidence consistent with superconductivity
6. independent laboratory replication

No intermediate step is described publicly as room-temperature superconductivity.

## M5 — Neuromorphic personal computer

- A sparse, event-driven architecture can provide materially better full-day contextual intelligence per joule than a conventional periodically sampled mobile architecture.

File: moonshots/superconductors/M4-candidates.csv
id,candidate,category,pressure_gpa,tc_onset_k,tc_zero_k,tc_magnetic_k,tc_predicted_k,transport_evidence,magnetic_evidence,structure_evidence,internal_repeat,independent_specific_replication,phase_room_temp_stable,status,validated_room_temp_ambient,primary_source
M4-C001,Hg1223 pressure-quenched metastable phase,EXPERIMENT_AMBIENT,0,151,,,,yes,yes,yes,yes,no,no,ACTIVE,false,10.1073/pnas.2536178123
M4-C002,"(La,Pr)3Ni2O7 strained film",EXPERIMENT_AMBIENT,0,63,37,23,,yes,yes,yes,yes,no,unknown,ACTIVE,false,10.1093/nsr/nwag151
M4-C003,hole-doped Sm-family infinite-layer nickelate film,EXPERIMENT_AMBIENT,0,40,31,,,yes,yes,yes,yes,no,unknown,WATCH,false,10.1038/s41586-025-08893-4
M4-C004,RbPH3 metastable hydride,THEORY_AMBIENT,0,,,,100,no,no,no,no,no,predicted,ACTIVE_THEORY,false,10.1016/j.commt.2025.100043
M4-C005,Mg2XH6 hydride family,THEORY_AMBIENT,0,,,,80,no,no,no,no,no,unknown,WATCH_THEORY,false,10.1038/s41524-024-01214-9
M4-C006,LiZrH6Ru stable hydride control,THEORY_AMBIENT,0,,,,14.2,no,no,no,no,no,predicted,CONTROL,false,10.1038/s42005-026-02552-4
M4-R001,LaH10,HIGH_PRESSURE_RESERVOIR,170,250,,,,yes,no,yes,yes,yes,no,RESERVOIR,false,10.1038/s41586-019-1201-8
M4-R002,H3S,HIGH_PRESSURE_RESERVOIR,155,203,,,,yes,yes,yes,yes,yes,no,RESERVOIR,false,10.1038/nature14964
M4-N001,N-doped lutetium hydride claimed state,NEGATIVE_CONTROL,1,294,,,,claimed,retracted,retracted,claimed,no,unknown,DISCONFIRMED,false,10.1038/s41586-023-06774-2
M4-N002,carbonaceous sulfur hydride claimed state,NEGATIVE_CONTROL,267,287.7,,,,claimed,retracted,uncertain,claimed,no,no,RETRACTED,false,10.1038/s41586-022-05294-9
M4-N003,LK-99 claimed state,NEGATIVE_CONTROL,0,400,,,,claimed,no,yes,claimed,no,yes,DISCONFIRMED,false,arXiv:2307.12008
